Repository: fadidarwesh/CementSecrets

File: structured_cement_db.json (part 1 of 3)
{
  "standard": "EN 197-1",
  "cement_types": [
    {
      "name_with_color_prefix": "G CEM I 32.5N",
      "technical_name": "CEM I 32.5N",
      "standard_name_display": "GRAY CEM I 32.5N, EN 197-1",
      "definition": "أسمنت بورتلندي تقليدي رمادي، يُعرف بالرمز GRAY CEM I 32.5N، كما حددته المواصفة الأوروبية EN 197-1. يُعرَّف الأسمنت بأنه رابط هيدروليكي، أي مادة غير عضوية مطحونة ناعمًا، عند خلطها بالماء، تشكل عجينة تتصلب وتتصلد بفعل تفاعلات وعمليات الإماهة، وتحتفظ بقوتها واستقرارها بعد التصلب حتى تحت الماء. يُصنف هذا النوع ضمن الفئة CEM I، والتي تتكون أساسًا من الكلنكر البورتلندي، مع نسبة صغيرة جدًا من المكونات الثانوية الإضافية. الرمز \"32.5\" يشير إلى فئة مقاومة الضغط الدنيا بعد 28 يومًا، أي لا تقل عن 32.5 ميجا باسكال، ويجب ألا تزيد مقاومة الضغط عن 52.5 ميجا باسكال. الحرف N يدل على أن الأسمنت ذو مقاومة مبكرة عادية Normal Early Strength. يجب أن يكون مجموع نسب أكسيد الكالسيوم التفاعلي CaO وثاني أكسيد السيليكون التفاعلي SiO₂ في الأسمنت لا يقل عن 50% بالكتلة.",
      "composition": {
        "clinker_k": {
          "percentage": ">= 95%",
          "details": [
            "الكلنكر هو مادة هيدروليكية تتكون من حرق خليط دقيق ومجهز من المواد الخام، مثل الحجر الجيري والطين، في فرن دوار.",
            "يجب أن يتكون الكلنكر من ثلثي كتلته على الأقل من سيليكات الكالسيوم، وأهمها Ca₃SiO₅ و Ca₂SiO₄.",
            "يجب ألا تقل نسبة CaO/SiO₂ بالكتلة عن 2.0.",
            "يجب ألا يتجاوز محتوى أكسيد المغنيسيوم MgO في الكلنكر 5.0% بالكتلة."
          ]
        },
        "minor_additional_constituents": {
          "percentage": "<= 5%",
          "description": "هي مواد معدنية غير عضوية طبيعية أو مشتقة من عملية إنتاج الكلنكر، أو مواد أخرى محددة في المواصفة، تُضاف لتحسين الخصائص الفيزيائية للأسمنت، مثل القابلية للتشغيل أو الاحتفاظ بالماء. يمكن أن تكون خاملة أو ذات خصائص هيدروليكية طفيفة، أو هيدروليكية كامنة، أو بوزولانية. يجب ألا تزيد بشكل ملحوظ من طلب الماء للأسمنت أو تضعف مقاومة الخرسانة أو المونة للتدهور، أو تقلل من حماية حديد التسليح من التآكل.",
          "allowed_materials": [
            "خبث الأفران العالية S",
            "غبار السيليكا D",
            "بوزولانا طبيعية P",
            "بوزولانا طبيعية مكلسنة Q",
            "رماد متطاير سيليسي V",
            "رماد متطاير كلسي W",
            "طفلة محروقة T",
            "حجر جيري L (CaCO₃ فيه ≥ 75%)",
            "حجر جيري نقي LL (CaCO₃ فيه ≥ 75% و TOC ≤ 0.20%)"
          ]
        },
        "calcium_sulfate": {
          "percentage_typical": "3% - 5%",
          "purpose": "للتحكم في زمن الشك.",
          "forms": [
            "جبسًا (CaSO₄·2H₂O)",
            "هيمي هيدرات (CaSO₄·½H₂O)",
            "أنهيدريت (CaSO₄)",
            "خليطًا منها"
          ]
        },
        "chemical_additives": {
          "total_percentage_max": "<= 1.0% (باستثناء الأصباغ)",
          "organic_additives_dry_basis_max": "<= 0.5%",
          "notes": "مواد تُضاف لتحسين عملية التصنيع أو خصائص الأسمنت، غير مشمولة في المكونات الرئيسية أو الثانوية أو كبريتات الكالسيوم. يجب ألا تُشجع على تآكل حديد التسليح أو تضعف خصائص الأسمنت أو الخرسانة."
        }
      },
      "mandatory_physical_properties": [
        {"property": "Compressive Strength (7 days)", "unit": "MPa", "value": ">= 16.0"},
        {"property": "Compressive Strength (28 days, standard strength)", "unit": "MPa", "value_min": ">= 32.5", "value_max": "<= 52.5"},
        {"property": "Initial Setting Time", "unit": "minutes", "value": ">= 75"},
        {"property": "Soundness (Le Chatelier expansion)", "unit": "mm", "value": "<= 10"},
        {"note": "لا يوجد متطلب إلزامي لمقاومة الضغط بعد يومين لفئة القوة N."}
      ],
      "mandatory_chemical_properties": [
        {"property": "Sulfur Trioxide (SO₃) for strength class 32.5", "unit": "% by mass", "value": "<= 3.5"},
        {"property": "Chlorides (Cl)", "unit": "% by mass", "value": "<= 0.10"},
        {"property": "Loss on Ignition (L.O.I)", "unit": "% by mass", "value": "<= 5.0", "note": "هذا الفحص يقيس درجة التكربن والإماهة المسبقة."},
        {"property": "Insoluble Residue (I.R)", "unit": "% by mass", "value": "<= 5.0"},
        {"property": "Magnesium Oxide (MgO) in clinker", "unit": "% by mass", "value": "<= 5.0", "note": "لا يوجد حد مباشر على الأسمنت في المواصفة EN 197-1، ولكن محتواه في الكلنكر."}
      ],
      "effects_of_limit_deviations": {
        "SO3": {
          "decrease": "قد يؤدي إلى شك سريع جدًا أو خاطف Flash Set.",
          "increase_within_spec": "تباطؤ طفيف في الشك، وربما انخفاض طفيف في القوة المبكرة.",
          "increase_above_spec": "خطر تمدد غير سليم وتشققات بسبب تكوين الإترنجيت المتأخر، وانخفاض القوة النهائية."
        },
        "Cl": {
          "increase": "تزيد خطر تآكل حديد التسليح، وقد تسرع زمن الشك بشكل طفيف."
        },
        "LOI": {
          "increase": "تشير إلى تكربن وإماهة مسبقة، مما يقلل فعالية الأسمنت ويخفض القوة."
        },
        "IR": {
          "increase": "تشير إلى وجود مواد خاملة عالية، مما يقلل المكونات الفعالة ويخفض القوة."
        },
        "MgO_in_clinker": {
          "increase": "يمكن أن يتبلور كـ \"بيريكلاز\" Periclase، الذي يتميه ببطء مسببًا تمددًا حجميًا كبيرًا وتشققات بعد فترة طويلة (عدم الثبات الحجمي المتأخر)."
        }
      },
      "typical_applications": [
        "المونة أو الملاط لأعمال البناء بالطوب واللياسة الداخلية والخارجية.",
        "الخرسانة العادية وغير المسلحة أو خفيفة التسليح، مثل الأساسات البسيطة، الممرات، الأرضيات المنزلية، وأعمال الفرش.",
        "العناصر الخرسانية مسبقة الصب الصغيرة التي لا تتطلب فك قوالب سريع، مثل البلوك الأسمنتي، بلاط الأرصفة، وحواف الأرصفة.",
        "تثبيت التربة وتطبيقات الطرق غير الإنشائية."
      ],
      "benefits_and_features": [
        "اقتصادي: تكلفة إنتاج معقولة مقارنة بدرجات CEM I الأعلى قوة أو الأسمنتات المتخصصة.",
        "سهل التشغيل: نعومة معتدلة تساهم في قابلية تشغيل جيدة.",
        "متعدد الاستخدامات في الأعمال العامة: مناسب لمجموعة واسعة من التطبيقات غير الإنشائية أو ذات الأحمال الخفيفة.",
        "حماية جيدة ضد تآكل حديد التسليح من الكلوريدات الموجودة في الأسمنت نفسه: بسبب الحد الأقصى المنخفض جدًا للكلوريدات وهو ≤0.10%."
      ],
      "star_rating_evaluation": {
        "sulfate_resistance": {"stars": 1, "rating_text": "★☆☆☆☆", "comment": "مقاومة محدودة إلى متوسطة."},
        "heat_of_hydration": {"stars": 3, "rating_text": "★★★☆☆", "comment": "معدل توليد حرارة معتدل."},
        "early_strength": {"stars": 2, "rating_text": "★★☆☆☆", "comment": "تطور قوة طبيعي N."},
        "fineness": {"stars": 3, "rating_text": "★★★☆☆", "comment": "نعومة معتدلة، عادة 3100-3500 سم²/جم."},
        "carbon_footprint": {"stars": 1, "rating_text": "★☆☆☆☆", "comment": "مرتفعة بسبب النسبة العالية جدًا من الكلنكر، أكثر من 95%."},
        "production_cost_effectiveness": {"stars": 3, "rating_text": "★★★☆☆", "comment": "تكلفة إنتاج أعلى من CEM II بسبب الكلنكر، ولكن قد تكون أقل من درجات CEM I الأعلى."},
        "performance_vs_cost": {"stars": 4, "rating_text": "★★★★☆", "comment": "أداء أساسي جيد للتطبيقات العامة بتكلفة معقولة."},
        "ease_of_production_availability": {"stars": 4, "rating_text": "★★★★☆", "comment": "تقنية إنتاج راسخة ومتوفرة، على الرغم من تزايد استخدام CEM II."},
        "durability_impact_on_project_life": {"stars": 3, "rating_text": "★★★☆☆", "comment": "يوفر متانة جيدة في الظروف العادية، قد يتطلب احتياطات في البيئات القاسية."},
        "harmful_substances_chlorides": {"stars": 5, "rating_text": "★★★★★", "comment": "حد أقصى إلزامي منخفض جدًا للكلوريدات، وهو ≤0.10%."},
        "optimal_use_application": {"stars": 5, "rating_text": "★★★★★", "comment": "المونة أو الملاط للأغراض العامة مثل البناء واللياسة، والخرسانة غير الإنشائية أو ذات الأحمال الخفيفة. في هذه التطبيقات تتوافق خصائص الأسمنت - القوة المعتدلة، التصلب الطبيعي، قابلية التشغيل الجيدة المفترضة، التكلفة المعقولة - تمامًا مع المتطلبات، دون الحاجة لدفع تكلفة إضافية لقوة أعلى أو تصلب أسرع أو خصائص خاصة غير ضرورية."}
      }
    },
    {
      "name_with_color_prefix": "G CEM I 32.5R",
      "technical_name": "CEM I 32.5R",
      "standard_name_display": "GRAY CEM I 32.5R, EN 197-1",
      "definition": "يُعرف الأسمنت بشكل عام، وفقًا للمواصفة الأوروبية EN 197-1،بأنه مادة رابطة هيدروليكية، أي مادة غير عضوية مطحونة طحنًا ناعمًا، عند خلطها بالماء، تشكل عجينة تتصلب وتكتسب قساوة بفعل تفاعلات وعمليات الإماهة، وبعد تصلبها، تحتفظ بقوتها وثباتها حتى تحت الماء. الخاصية \"الهيدروليكية\" هي جوهر وظيفة الأسمنت. يُشترط في أسمنت CEM المطابق للمواصفة EN 197-1 أنه عند خلطه بشكل مناسب مع الركام والماء، يكون قادرًا على إنتاج خرسانة أو مونة تحتفظ بقابليتها للتشغيل لفترة كافية، وتحقق مستويات مقاومة محددة، بالإضافة إلى امتلاكها ثباتًا حجميًا طويل الأمد. يعود التصلب الهيدروليكي لأسمنت CEM بشكل أساسي إلى إماهة سيليكات الكالسيوم. يجب أن يكون مجموع نسب أكسيد الكالسيوم الفعال CaO وثاني أكسيد السيليكون الفعال SiO₂ في أسمنت CEM على الأقل 50% بالكتلة. يُصنف الأسمنت CEM I 32.5R ضمن فئة الأسمنت البورتلندي العادي CEM I،مما يعني أنه يحتوي على أعلى نسبة من الكلنكر البورتلندي K،حيث تبلغ 95% على الأقل من كتلته مقارنة بأنواع الأسمنت الأخرى. تشير علامة \"32.5\" إلى فئة مقاومة الضغط، وتعني أن الحد الأدنى لمقاومة الضغط القياسية لمونة الأسمنت بعد 28 يومًا يجب ألا يقل عن 32.5 ميجا باسكال MPa،وألا يتجاوز 52.5 ميجا باسكال. الحرف \"R\" هو اختصار لكلمة \"Rapid\" أي سريع، ويشير إلى أن هذا الأسمنت يتمتع بمقاومة مبكرة عالية High Early Strength،مما يميزه عن أسمنت فئة N ذي التصلب العادي Normal hardening.",
      "composition": {
        "clinker_k": {
          "percentage": ">= 95% من كتلته",
          "details": [
            "يُصنع الكلنكر عن طريق تلبيد خليط محدد بدقة من المواد الخام، وهي وجبة خام أو عجينة أو ملاط، تحتوي على عناصر مثل CaO، Al₂O₃، SiO₂، و Fe₂O₃.",
            "يجب أن يتكون الكلنكر من ثلثي كتلته على الأقل من سيليكات الكالسيوم، أساسًا الأليت C₃S والبيليت C₂S.",
            "يجب ألا تقل نسبة CaO/SiO₂ بالكتلة عن 2.0.",
            "يجب ألا يتجاوز محتوى أكسيد المغنيسيوم MgO في الكلنكر 5.0% بالكتلة."
          ]
        },
        "minor_additional_constituents": {
          "percentage": "<= 5% من مجموع كتلتي الكلنكر والمكونات الثانوية",
          "description": "هي مواد معدنية غير عضوية طبيعية أو مشتقة من عملية إنتاج الكلنكر، أو مكونات أخرى محددة، تُستخدم لتحسين بعض الخصائص الفيزيائية للأسمنت، مثل قابلية التشغيل أو الاحتفاظ بالماء. يمكن أن تكون خاملة أو ذات خصائص هيدروليكية طفيفة، أو هيدروليكية كامنة، أو بوزولانية. يجب ألا تزيد طلب الأسمنت للماء، أو تضعف مقاومة الخرسانة، أو تقلل حماية حديد التسليح.",
          "allowed_materials": [
            "خبث الأفران العالية S", "غبار السيليكا D", "البوزولانا الطبيعية P", "البوزولانا الطبيعية المحروقة Q", "الرماد المتطاير السيليسي V", "الرماد المتطاير الكلسي W", "الطفلة المحروقة T", "الحجر الجيري L (CaCO₃ ≥ 75%)", "الحجر الجيري النقي LL (CaCO₃ ≥ 75% و TOC ≤ 0.20%)"
          ]
        },
        "calcium_sulfate": {
          "percentage_typical": "3% - 5%",
          "purpose": "تُضاف إلى المكونات الأخرى أثناء التصنيع للتحكم في الشك. تعمل على تنظيم تفاعل ألومينات ثلاثي الكالسيوم C₃A مع الماء لمنع الشك السريع جدًا Flash Set.",
          "forms": ["جبسًا (CaSO₄·2H₂O)", "هيميهيدرات (CaSO₄·½H₂O)", "أنهيدريت (CaSO₄)", "أي خليط منها"]
        },
        "chemical_additives": {
          "total_percentage_max": "<= 1% (المضافات العضوية لا تتجاوز 0.5% على أساس جاف)",
          "examples": "مساعدات الطحن Grinding aids",
          "notes": "تُضاف لتحسين عملية التصنيع أو خصائص الأسمنت. يجب ألا تعزز تآكل حديد التسليح أو تضعف خصائص الأسمنت أو الخرسانة."
        }
      },
      "mandatory_physical_properties": [
        {"property": "Compressive Strength (2 days)", "unit": "MPa", "value": ">= 10", "note": "هذا المتطلب هو السمة المميزة لفئة \"R\" ضمن فئة القوة 32.5."},
        {"property": "Compressive Strength (28 days)", "unit": "MPa", "value_min": ">= 32.5", "value_max": "<= 52.5"},
        {"property": "Initial Setting Time (Vicat)", "unit": "minutes", "value": ">= 75"},
        {"property": "Soundness (Le Chatelier expansion)", "unit": "mm", "value": "<= 10"},
        {"property_note": "النعومة Fineness: خاصية هامة ولكن لا يوجد حد رقمي إلزامي عام في المواصفة، تعتمد على الأداء. يميل أسمنت R لأن يكون مطحونًا بدرجة نعومة أعلى مقارنة بأسمنت N للمساهمة في تسريع الإماهة وتطور القوة المبكرة. النعومة العالية قد تزيد حرارة الإماهة والطلب على الماء والانكماش اللدن. القيم النموذجية لأسمنت R قد تكون في نطاق 3500 إلى 4000 سم²/جم بطريقة بلين."}
      ],
      "mandatory_chemical_properties": [
        {"property": "Sulfur Trioxide (SO₃)", "unit": "% by mass", "value": "<= 3.5", "note": "بعض المواصفات قد تسمح بـ 4.0% لأنواع خاصة."},
        {"property": "Chloride Content (Cl⁻)", "unit": "% by mass", "value": "<= 0.10", "note": "يهدف لحماية حديد التسليح."},
        {"property": "Magnesium Oxide (MgO)", "unit": "% by mass", "value": "<= 5.0", "note": "ينطبق أيضًا على الكلنكر لمنع التمدد غير السليم طويل الأمد."},
        {"property": "Loss on Ignition (L.O.I)", "unit": "% by mass", "value": "<= 5.0", "note": "يقيس الماء المرتبط كيميائيًا وثاني أكسيد الكربون الناتج عن التكربن أو الحجر الجيري كمكون ثانوي."},
        {"property": "Insoluble Residue (I.R)", "unit": "% by mass", "value": "<= 5.0", "note": "تمثل المواد الخاملة أو الشوائب السيليسية غير المتفاعلة."}
      ],
      "effects_of_limit_deviations": {
        "SO3": {
            "decrease_optimal": "قد يؤدي إلى \"شك خاطئ\" False Set أو \"شك سريع جدًا\" Flash Set، وصعوبة في استخدام الخرسانة، وضعف في تطور القوة المبكرة.",
            "increase_above_max_3.5": "خطر \"تكوين الإترنجيت المتأخر\" DEF مسببًا تمدد وتشققات، وانخفاض في القوة النهائية."
        },
        "Cl_minus": {
            "decrease": "لا يوجد تأثير سلبي معروف، بل هو أفضل لمتانة الخرسانة المسلحة.",
            "increase_above_max_0.10": "زيادة كبيرة ومباشرة في خطر تآكل حديد التسليح، وكسر الطبقة الواقية عليه، مما يؤدي لتكون الصدأ، تشقق الخرسانة، وتقليل العمر التشغيلي للمنشأ."
        },
        "MgO": {
            "decrease": "لا يُعرف أن له تأثير سلبي.",
            "increase_above_max_5_as_periclase": "تمدد غير سليم للخرسانة على المدى الطويل قد يستغرق أشهراً أو سنوات نتيجة إماهة البيريكلاز البطيئة وتحوله إلى هيدروكسيد المغنيسيوم Mg(OH)₂، مسببًا تشققات وتدهور."
        },
        "LOI": {
            "decrease": "يشير إلى أن الأسمنت طازج ولم يتعرض للتكربن أو الإماهة المسبقة بشكل كبير، وهذا إيجابي.",
            "increase_above_max_5.0": "يشير إلى تكربن الأسمنت، أي تفاعل CaO مع CO₂ لتكوين CaCO₃ الخامل نسبيًا، أو إماهة مسبقة للأسمنت، أي تفاعل جزء منه مع الرطوبة، مما يقلل كمية المركبات الفعالة ويضعف الأداء وتطور القوة. قد يشير أيضًا لوجود كمية زائدة من الحجر الجيري الناعم غير المحسوب."
        },
        "IR": {
            "decrease": "يدل على درجة نقاوة أعلى للمكونات الأسمنتية المتفاعلة.",
            "increase_above_max_5.0": "تعني وجود كمية أكبر من المواد الخاملة أو الشوائب السيليسية التي لا تساهم في المقاومة، مما \"يخفف\" تركيز المركبات الفعالة ويقلل الكفاءة."
        }
      },
      "typical_applications": [
        "الخرسانة مسبقة الصب Precast Concrete: يعتبر هذا التطبيق هو الأمثل. القوة المبكرة العالية تسمح بفك القوالب مبكرًا، وزيادة معدل دوران استخدام القوالب، ومناولة ونقل العناصر المنتجة بعد فترة قصيرة، مما يسرع الإنتاج ويحسن اقتصاديات المصنع.",
        "أعمال الخرسانة في الطقس البارد Cold Weather Concreting: تفاعله الأسرع ومعدل توليده للحرارة الأعلى في البداية يساعد في تعويض تباطؤ تفاعلات الإماهة بسبب البرودة، والحفاظ على درجة حرارة الخرسانة، واكتساب قوة كافية لمقاومة أضرار الصقيع مبكرًا.",
        "أعمال الإصلاح السريع Rapid Repair Works: مناسب لإصلاح الطرق، الجسور، مدارج المطارات حيث يكون الوقت حاسمًا، فقوته المبكرة تقلل وقت التوقف عن الخدمة.",
        "الخرسانة الجاهزة للأغراض العامة حيث تكون القوة المبكرة مرغوبة: يمكن أن يساعد في تسريع وتيرة البناء بالانتقال للمراحل التالية أسرع.",
        "صناعة البلاط الأسمنتي والطوب الأسمنتي والمنتجات الأسمنتية الصغيرة: تسهل القوة المبكرة عمليات المناولة والتخزين للمنتجات بعد وقت قصير من الإنتاج.",
        "أعمال الجص والمونة التي تتطلب تصلبًا سريعًا: لتقليل زمن الانتظار قبل تطبيق الطبقات التالية."
      ],
      "benefits_and_features": [
        "تطور قوة مبكرة عالية: الميزة الرئيسية، تتيح فك قوالب أسرع، تحميل مبكر، وتسريع وتيرة المشاريع.",
        "مناسب للطقس البارد: حرارة الإماهة المتولدة تساعد في مقاومة تأثير درجات الحرارة المنخفضة.",
        "كفاءة في إنتاج الخرسانة مسبقة الصب: يقلل دورات الإنتاج ويحسن اقتصاديات المصانع.",
        "تقليل وقت الإصلاحات: يسمح بإعادة فتح المنشآت للخدمة بسرعة.",
        "محتوى منخفض من الكلوريدات: يوفر حماية جيدة لحديد التسليح، حسب المواصفة ≤0.10%."
      ],
      "star_rating_evaluation": {
        "sulfate_resistance": {"stars": 2, "rating_text": "★★☆☆☆", "comment": "مقاومة محدودة إلى متوسطة ما لم يصمم خصيصًا لذلك."},
        "heat_of_hydration": {"stars": 3, "rating_text": "★★★☆☆", "comment": "يميل لتوليد حرارة إماهة أعلى وبمعدل أسرع بسبب محتواه العالي من الكلنكر وخاصية \"R\". التقييم في الكتاب يبدو أنه يعكس \"معدل حرارة الإماهة والنشاط المبكر\" حيث أعطاه نجمتين فقط، مشيراً إلى أنه غير مرغوب في الصبات الكبيرة."},
        "early_strength": {"stars": 5, "rating_text": "★★★★★", "comment": "السمة \"R\" تعني تصميم لتحقيق قوة مبكرة عالية."},
        "fineness": {"stars": 3, "rating_text": "★★★☆☆", "comment": "يميل لأن يكون مطحونًا بدرجة نعومة أعلى للمساهمة في القوة المبكرة، مع توازن لتجنب مشاكل مفرطة."},
        "carbon_footprint": {"stars": 1, "rating_text": "★☆☆☆☆", "comment": "بصمة كربونية عالية بسبب النسبة العالية جدًا من الكلنكر، أكثر من 95%."},
        "production_cost_effectiveness": {"stars": 3, "rating_text": "★★★☆☆", "comment": "تكلفة إنتاج أعلى من الأسمنت المخلوط، الطحن الإضافي لـ \"R\" قد يزيد التكلفة قليلاً."},
        "performance_vs_cost": {"stars": 4, "rating_text": "★★★★☆", "comment": "أداؤه في القوة المبكرة يمكن أن يوفر تكاليف كبيرة في الموقع مما يعوض التكلفة الأولية."},
        "ease_of_production_availability": {"stars": 4, "rating_text": "★★★★☆", "comment": "عملية إنتاج قياسية ومواد خام متوفرة، يعتبر سهل التوفر."},
        "durability_impact_on_project_life": {"stars": 3, "rating_text": "★★★☆☆", "comment": "يوفر متانة جيدة في الظروف العادية، الأسمنت المخلوط قد يكون أفضل في الظروف القاسية."},
        "harmful_substances_chlorides": {"stars": 4, "rating_text": "★★★★☆", "comment": "حد أقصى صارم للكلوريدات ≤0.10%. ملاحظة: الكتاب أعطى 5 نجوم للنوع 32.5N لنفس محتوى الكلوريدات."},
        "optimal_use_application": {"stars": 5, "rating_text": "★★★★★", "comment": "الخرسانة مسبقة الصب Precast Concrete: هذا التطبيق يعتبر الأمثل، حيث أن القوة المبكرة العالية تسمح بفك القوالب بسرعة، وزيادة معدل دوران استخدام القوالب، ومناولة ونقل العناصر المنتجة بعد فترة قصيرة، مما يسرع عملية الإنتاج الكلية ويحسن اقتصاديات المصنع."}
      }
    },
{
      "name_with_color_prefix": "G CEM I 42.5N",
      "technical_name": "CEM I 42.5N",
      "standard_name_display": "GRAY CEM I 42.5N, EN 197-1",
      "definition": "يُعرف أسمنت بورتلاند الرمادي من النوع CEM I 42.5N بأنه مادة رابطة هيدروليكية، تتفاعل كيميائيًا مع الماء، وهي عملية الإماهة، لتشكل عجينة تتصلب وتكتسب مقاومة ومتانة، وتحافظ على هذه الخصائص حتى تحت الماء. يتم إنتاجه وفقًا للمواصفة الأوروبية EN 197-1. يُعد مكونًا جوهريًا في تحضير الخرسانة والملاط ويستخدم في مختلف مجالات الهندسة المدنية والإنشاءات. دلالات الرموز وفقًا للمواصفة EN 197-1: CEM I: يشير إلى أن الأسمنت ينتمي للفئة الرئيسية الأولى \"أسمنت بورتلندي\"، ويتميز بمحتوى كلنكر بورتلندي لا يقل عن 95% من مجموع المكونات الرئيسية والثانوية. 42.5: يمثل رتبة مقاومة الانضغاط الدنيا للأسمنت بعد 28 يومًا، أي ≥ 42.5 ميجا باسكال، والحد الأقصى هو 62.5 ميجا باسكال. N: يشير إلى أن الأسمنت يتمتع بمعدل \"مقاومة مبكرة عادية\" Normal Early Strength، ويكتسب قوته بشكل أكثر تدريجيًا في الأيام الأولى مقارنة بالنوع R السريع Rapid Early Strength، مما ينعكس عادةً في انبعاث حرارة إماهة أقل. هذا التطور التدريجي للقوة غالبًا ما يكون مصحوبًا بانبعاث حراري أبطأ وأقل كثافة، مما يجعل أسمنت النوع \"N\" خيارًا مفضلاً في صب العناصر الخرسانية ذات الحجم الكبير أو في الأجواء الحارة. إن اعتماد هذا النوع من الأسمنت على المواصفة EN 197-1 يعني أنه قد استوفى مجموعة محددة وصارمة من المتطلبات المتعلقة بتركيبه وخصائصه، مما يمنح المستخدمين ثقة في جودته واتساق أدائه.",
      "composition": {
        "clinker_k": {
          "percentage": ">= 95% من مجموع المكونات الرئيسية والثانوية.",
          "details_clinker_production": "ينتج الكلنكر عن طريق حرق خليط متجانس من مواد خام، أساسها الحجر الجيري والطين، عند حوالي 1450 درجة مئوية.",
          "main_crystalline_compounds": {
            "alite_c3s": "أليت Ca₃SiO₅ أو C₃S: يساهم بشكل رئيسي في القوة المبكرة والنهائية.",
            "belite_c2s": "بيليت Ca₂SiO₄ أو C₂S: يتفاعل أبطأ، مساهمًا في القوة على المدى الطويل.",
            "tricalcium_aluminate_c3a": "ألومينات ثلاثي الكالسيوم Ca₃Al₂O₆ أو C₃A: يتفاعل بسرعة، يساهم في الشك الأولي وحرارة الإماهة المبكرة، ويؤثر على مقاومة الكبريتات.",
            "tetracalcium_aluminoferrite_c4af": "ألومنيوم حديد رباعي الكالسيوم Ca₂(Al,Fe)₂O₅ أو C₄AF: يساهم بشكل أقل في القوة، يؤثر على لون الأسمنت."
          }
        },
        "minor_additional_constituents": {
          "percentage": "<= 5% بالكتلة من مجموع المكونات الرئيسية والثانوية.",
          "description": "مواد معدنية غير عضوية طبيعية أو مشتقة من عملية إنتاج الكلنكر أو مواد أخرى مسموح بها.",
          "purpose": "تحسين بعض الخصائص الفيزيائية، مثل قابلية التشغيل أو الاحتفاظ بالماء.",
          "examples": ["الحجر الجيري L أو LL", "الرماد المتطاير V أو W", "خبث الأفران العالية S", "دخان السيليكا D", "البوزولانا الطبيعية P", "البوزولانا الطبيعية المكلسنة Q", "الصخر الزيتي المحروق T"],
          "limestone_toc_requirements": "عند استخدام الحجر الجيري، هناك متطلبات تتعلق بمحتوى الكربون العضوي الكلي TOC: الرمز \"LL\" يعني محتوى TOC ≤ 0.20%، والرمز \"L\" يعني محتوى TOC بين 0.20% و 0.50%."
        },
        "gypsum_calcium_sulfate": {
          "formula": "CaSO₄·2H₂O",
          "percentage_typical": "3-5%",
          "purpose": "يُضاف إلى الكلنكر أثناء الطحن، لتنظيم زمن الشك ومنع \"الشك الومضي\" Flash Setting الناتج عن التفاعل السريع لمركب C₃A. يعمل الجبس عن طريق تكوين طبقة واقية من الإترنجيت حول حبيبات C₃A."
        },
        "chemical_additives": {
            "total_percentage_max": "<= 1.0% (باستثناء الأصباغ)",
            "organic_additives_dry_basis_max": "<= 0.5%",
            "notes": "مواد تُضاف لتحسين عملية التصنيع أو خصائص الأسمنت، غير مشمولة في المكونات الرئيسية أو الثانوية أو كبريتات الكالسيوم. يجب ألا تُشجع على تآكل حديد التسليح أو تضعف خصائص الأسمنت أو الخرسانة."
        }
      },
      "mandatory_physical_properties": [
        {"property": "Compressive Strength (2 days)", "unit": "MPa", "value": ">= 10.0", "typical_values_note": "القيم النموذجية قد تكون أعلى: 13.5، 19.5، 20.55 ميجا باسكال، أو حتى 27 ميجا باسكال لأنواع خاصة مقاومة للكبريتات."},
        {"property": "Compressive Strength (28 days, standard strength)", "unit": "MPa", "value_min": ">= 42.5", "value_max": "<= 62.5"},
        {"property": "Initial Setting Time (Vicat)", "unit": "minutes", "value": ">= 60", "note": "لفئة القوة 42.5N. القيم النموذجية الفعلية عادة بين 140-190 دقيقة."},
        {"property_optional": "Final Setting Time", "note": "لا يوجد حد إلزامي مباشر في المواصفة لمعظم الأنواع، ولكن القيم النموذجية تتراوح بين 200-250 دقيقة، أي حوالي 4-5 ساعات، وقد تصل إلى 420 دقيقة كحد أقصى في بعض المصادر."},
        {"property": "Soundness (Le Chatelier expansion)", "unit": "mm", "value": "<= 10"}
      ],
      "optional_physical_properties": [
        {"property": "Fineness (Blaine)", "unit": "cm²/g", "typical_range": "3000 - 4500", "note":"القيم النموذجية لبلين لأسمنت CEM I 42.5N تتراوح عادة بين 3000 إلى 4500 سم²/جم، أي 300 إلى 450 م²/كجم. أمثلة: 3370 سم²/جم، أو 3200-3300 سم²/جم، أو 310-330 م²/كجم. أسمنت النوع \"R\" عادة أنعم."},
        {"property": "Heat of Hydration", "note": "لا يوجد حد إلزامي لـ CEM I 42.5N القياسي ما لم يصنف كـ \"LH\" أي أسمنت منخفض حرارة الإماهة. أسمنت النوع \"N\" يتميز بانبعاث حرارة أقل وتطور أبطأ للحرارة مقارنة بالنوع \"R\". القيم النموذجية لـ CEM I 42.5R، وهي أعلى من N، بعد 7 أيام: 325-375 جول/جرام. يتوقع أن تكون قيم CEM I 42.5N في هذا النطاق أو أقل قليلاً. مثال: 303 جول/جرام لـ CEM I 42.5 N-SR3 MH/LA."}
      ],
      "mandatory_chemical_properties": [
        {"property": "Sulfur Trioxide (SO₃)", "unit": "% by mass", "value": "<= 3.5", "note": "بعض المواصفات الأحدث قد تسمح بـ ≤ 4.0% لجميع الأنواع الشائعة."},
        {"property": "Chloride Content (Cl⁻)", "unit": "% by mass", "value": "<= 0.10"},
        {"property": "Magnesium Oxide (MgO)", "unit": "% by mass", "value": "<= 5.0"},
        {"property": "Loss on Ignition (LOI)", "unit": "% by mass", "value": "<= 5.0"},
        {"property": "Insoluble Residue (IR)", "unit": "% by mass", "value": "<= 5.0", "note": "لأسمنت CEM I الذي قد يحتوي على مكونات إضافية ثانوية."},
        {"property": "Tricalcium Aluminate (C₃A)", "note": "لا يوجد حد مباشر في المواصفة لـ CEM I 42.5N القياسي، غير المقاوم للكبريتات. محتواه النموذجي في الكلنكر البورتلندي العادي يتراوح بين 7% و 12% تقريبًا. الأنواع المقاومة للكبريتات SR لها حدود قصوى لـ C₃A."}
      ],
      "effects_of_limit_deviations": {
        "SO3": {
          "increase_optimal_range": "إذا تجاوز الحد الأمثل، مع الالتزام بحد المواصفة 3.5-4.0%، قد يسبب \"التمدد الكبريتاتي المتأخر\" DEF خاصة مع حرارة معالجة مرتفعة، مما يؤدي لتشققات وتقليل المتانة. دراسات تشير إلى أن تجاوز 3.5% يزيد خطر DEF.",
          "decrease": "يؤدي لعدم تنظيم إماهة C₃A بشكل فعال، مما يسبب \"شك خاطئ\" False Set أو \"شك ومضي\" Quick Set/Flash Set، ويؤثر سلبًا على تطور القوة وقابلية التشغيل."
        },
        "Cl_minus": {
          "increase_above_0.10": "يساهم بشكل كبير في بدء تآكل حديد التسليح، حيث يخترق الكلوريد الطبقة الواقية للحديد. الصدأ الناتج يحتل حجمًا أكبر مسببًا إجهادات وتشققات. في تركيزات عالية جدًا، قد يسبب تمدد وتشققات في الخرسانة نفسها نتيجة تكوين أملاح الكلوروأوكسي كالسيوم المتمددة. مركبات الألمنيوات C₃A و C₄AF تربط جزءًا من الكلوريد مكونة ملح فريدل، لكن هذه القدرة محدودة."
        },
        "MgO": {
          "increase_above_5.0_as_periclase": "يتسبب في تمدد غير سليم للخرسانة على المدى الطويل، شهور أو سنوات، نتيجة إماهة بطيئة للبيريكلاز وتحوله لـ Brucite أو Mg(OH)₂ مع زيادة في الحجم، مما يؤدي لتشققات.",
          "decrease": "لا يعتبر مشكلة. وجود كميات صغيرة مناسبة قد يسهل تكوين C₃S."
        },
        "LOI": {
          "increase_above_5.0": "يشير إلى \"إماهة مسبقة\" Prehydration بسبب سوء التخزين أو \"تكربن\" Carbonation بسبب التعرض لـ CO₂. كلتا العمليتين تستهلكان جزءًا من المركبات الفعالة، مما يقلل القوة. قد يشير أيضًا إلى غش أو تلوث بمواد عضوية.",
          "decrease": "مؤشر جيد على أن الأسمنت طازج ومخزن بشكل صحيح."
        },
        "IR": {
          "increase_above_5.0_with_additives": "مؤشر على وجود مواد خاملة أو شوائب، مثل رمل أو طين زائد، لا تساهم في القوة، بل تقلل تركيز المكونات الفعالة وتخفض المقاومة.",
          "decrease": "يشير لدرجة نقاء أعلى."
        }
      },
      "typical_applications": [
        "الأعمال الإنشائية العامة والخرسانة العادية والمسلحة: الخيار الأساسي للإنشاءات التي لا تتعرض لظروف بيئية قاسية أو لا تتطلب خصائص خاصة جدًا، مثل مقاومة عالية للكبريتات أو حرارة إماهة منخفضة للغاية.",
        "المباني السكنية والتجارية متعددة الطوابق: يستخدم بكفاءة في الهياكل الخرسانية، مثل الأعمدة، الكمرات، البلاطات، الأساسات، والجدران الحاملة.",
        "الخرسانة مسبقة الصب Precast Concrete Elements: مناسب لإنتاج وحدات خرسانية جاهزة، مثل البلوكات، بلاط الأرصفة، الأنابيب، أعمدة الإنارة، والعناصر الإنشائية غير المسلحة أو المسلحة بشكل خفيف، التي لا تتطلب فك قوالب فائق السرعة.",
        "بعض تطبيقات البنية التحتية: يمكن استخدامه في الطرق الخرسانية، الأرصفة، الجسور الصغيرة، والأنفاق التي لا تتعرض لبيئات كيميائية عدوانية ولا تتطلب حرارة إماهة منخفضة جدًا.",
        "أعمال اللياسة Plastering والملاط Mortar والأرضيات Flooring: يستخدم بشكل شائع في تحضير الملاط لهذه الأعمال.",
        "تثبيت التربة Soil Stabilization: يمكن استخدامه لتحسين خواص التربة وزيادة قدرتها على تحمل الأحمال."
      ],
      "benefits_and_features": [
        "قوة نهائية موثوقة وعالية نسبيًا: 42.5 - 62.5 ميجا باسكال، مناسبة لمعظم التطبيقات الإنشائية.",
        "تطور قوة مبكرة معتدل Normal: يقلل من معدل انبعاث حرارة الإماهة، مما يحد من الإجهادات الحرارية المبكرة والتشققات، خاصة في العناصر متوسطة الحجم أو في الأجواء المعتدلة إلى الحارة.",
        "تكلفة اقتصادية معقولة وتوفر واسع: يجعله خيارًا جذابًا للمشاريع ذات الميزانيات المحدودة دون التضحية بالجودة الأساسية.",
        "متانة جيدة في الظروف البيئية العادية: عند تصميم الخرسانة وتنفيذها ومعالجتها بشكل صحيح.",
        "قابلية تشغيل جيدة للخرسانة الطازجة: يسهل عمليات الخلط والنقل والصب والدمك.",
        "محتوى منخفض من الكلوريدات: ≤0.10%، يوفر حماية جيدة لحديد التسليح."
      ],
      "star_rating_evaluation": {
        "final_compressive_strength": {"stars": 4.5, "rating_text": "★★★★☆", "comment": "قوة قياسية ممتازة 42.5-62.5 ميجا باسكال."},
        "early_strength_development": {"stars": 3, "rating_text": "★★★☆☆", "comment": "النوع \"N\"، تطور قوة معتدل، ≥10 ميجا باسكال بعد يومين."},
        "workability": {"stars": 4, "rating_text": "★★★★☆", "comment": "يوفر قابلية تشغيل جيدة، ويتوافق جيدًا مع المضافات الكيميائية."},
        "general_durability_and_lifespan": {"stars": 3.5, "rating_text": "★★★☆☆", "comment": "متانة جيدة في البيئات غير العدوانية، تقل في البيئات القاسية."},
        "sulfate_resistance": {"stars": 2, "rating_text": "★★☆☆☆", "comment": "مقاومة منخفضة إلى متوسطة للنوع القياسي."},
        "heat_of_hydration": {"stars": 3, "rating_text": "★★★☆☆", "comment": "النوع \"N\"، انبعاث حرارة معتدل، أقل من النوع \"R\"."},
        "carbon_footprint_environmental_impact": {"stars": 1, "rating_text": "★☆☆☆☆", "comment": "الأعلى بين أنواع الأسمنت بسبب نسبة الكلنكر العالية 95-100%."},
        "economic_cost_and_availability": {"stars": 5, "rating_text": "★★★★★", "comment": "من أكثر الأنواع شيوعًا وتوفرًا، سعره تنافسي."},
        "health_and_safety": {"stars": 3, "rating_text": "★★★☆☆", "comment": "يتطلب إجراءات سلامة عند التعامل معه كأي أسمنت بورتلندي، مثل تهيج وغبار. يتم التحكم في الكروم السداسي."},
        "versatility_of_use": {"stars": 4, "rating_text": "★★★★☆", "comment": "مناسب لمجموعة واسعة من التطبيقات العامة والقياسية."},
        "optimal_use_application": {"stars": 5, "rating_text": "★★★★★", "comment": "الخرسانة المسلحة للهياكل الإنشائية في المباني السكنية والتجارية القياسية. يوفر توازنًا مثاليًا بين القوة النهائية الموثوقة وتطور القوة المبكرة المعتدل، مما يقلل من معدل انبعاث حرارة الإماهة ويحد من التشققات. تكلفة اقتصادية معقولة وتوفر واسع. متانة جيدة في الظروف العادية وقابلية تشغيل جيدة. تشير بعض المصادر لإمكانية استخدامه حتى في المباني الشاهقة."}
      },
      "usage_contraindications_or_precautions": [
        "الأعمال البحرية أو الخرسانة المعرضة لمياه البحر، بسبب الكلوريدات والكبريتات.",
        "البيئات ذات المحتوى العالي من الكبريتات.",
        "الخرسانة الكتلية Mass Concrete التي تتطلب حرارة إماهة منخفضة جدًا، يفضل CEM III أو CEM IV أو CEM V.",
        "الأعمال في المياه ذات الملوحة العالية."
      ]
    },
    {
      "name_with_color_prefix": "G CEM I 42.5R",
      "technical_name": "CEM I 42.5R",
      "standard_name_display": "GRAY CEM I 42.5R, EN 197-1",
      "definition": "أسمنت بورتلاند الرمادي CEM I 42.5R هو مادة رابطة هيدروليكية تتصلب وتتصلد عند تفاعلها مع الماء، وتحافظ على قوتها ومتانتها حتى تحت الماء. يُنتج بشكل أساسي عن طريق طحن الكلنكر البورتلندي مع كمية مناسبة من الجبس لتنظيم زمن الشك، ويتوافق مع المواصفة الأوروبية EN 197-1. دلالات الرموز وفقًا للمواصفة EN 197-1: CEM I: يشير إلى أنه \"أسمنت بورتلندي نقي\"، حيث يشكل الكلنكر البورتلندي ما لا يقل عن 95% من كتلة الأسمنت، باستثناء الجبس والمكونات الإضافية الثانوية المسموح بها بنسب ضئيلة. 42.5: يدل على الحد الأدنى لمقاومة الانضغاط القياسية المطلوبة للأسمنت بعد 28 يومًا، وهي ≥ 42.5 ميجا باسكال، والحد الأقصى هو 62.5 ميجا باسكال. R: يشير إلى كلمة \"Rapid\" أي سريع، ويعني أن الأسمنت يتمتع بمقاومة مبكرة عالية High Early Strength بعد يومين من الخلط والمعالجة. هذه الخاصية تجعله مناسبًا للتطبيقات التي تتطلب سرعة في الإنجاز. إن التسمية الموحدة وفقًا للمواصفة EN 197-1 تسهل على المهندسين والمستخدمين اختيار الأسمنت المناسب لمشاريعهم بثقة، وتقلل من الالتباس وتسهل المقارنة بين المنتجات المختلفة.",
      "composition": {
        "clinker_k_portland_cement_clinker": {
          "percentage": "يشكل عادةً ما بين 95% و 100% من مجموع المكونات الرئيسية والثانوية، باستثناء الجبس.",
          "production_process": "ينتج عن حرق خليط متجانس من مواد خام، أساسها الحجر الجيري ومواد طينية، عند حوالي 1450 درجة مئوية.",
          "main_compounds": "أليت C₃S، بيليت C₂S، ألومينات ثلاثي الكالسيوم C₃A، وألومينات حديد رباعي الكالسيوم C₄AF.",
          "note": "النقاء العالي للكلنكر في أسمنت CEM I هو المسؤول المباشر عن خصائص القوة والتصلب."
        },
        "gypsum_calcium_sulfate": {
          "formula": "CaSO₄·2H₂O",
          "percentage_typical": "عادة لا تتجاوز 5%",
          "purpose": "يُضاف إلى الكلنكر أثناء الطحن النهائي بنسبة قليلة، لتنظيم زمن الشك ومنع الشك الفوري Flash Set الناتج عن التفاعل السريع لمركب C₃A."
        },
        "minor_additional_constituents_macs": {
          "percentage": "يمكن أن يحتوي على ما يصل إلى 5% بالكتلة من هذه المكونات.",
          "description": "هي مواد معدنية طبيعية غير عضوية مختارة أو مشتقة من عملية إنتاج الكلنكر، أو مكونات رئيسية أخرى مثل الحجر الجيري المطحون، الرماد المتطاير، خبث الأفران، بنسب لا تتجاوز 5%.",
          "purpose_primary": "تحسين بعض الخواص الفيزيائية، مثل قابلية التشغيل أو الاحتفاظ بالماء. لا يُشترط بالضرورة أن تكون لها خصائص هيدروليكية أو بوزولانية بهذه النسبة.",
          "requirements": "يجب ألا تزيد طلب الأسمنت للماء، أو تضعف مقاومة الخرسانة، أو تقلل حماية حديد التسليح."
        },
        "note_on_composition": "إن تركيب أسمنت CEM I 42.5R يعكس توازنًا دقيقًا بين النقاء العالي للكلنكر، لتحقيق القوة العالية والتصلب السريع، وإضافة كميات محسوبة من الجبس، للتحكم في تفاعلات الإماهة الأولية وضمان قابلية التشغيل، مع مرونة محدودة لإضافة مكونات ثانوية لتحسينات طفيفة."
      },
      "mandatory_physical_properties": [
        {"property": "Initial Setting Time", "unit": "minutes", "value": ">= 60", "note": "وفقًا لـ EN 197-1 لفئة 42.5R. القيم النموذجية الفعلية قد تكون أعلى: 155 دقيقة، أو ضمن نطاق 210 ± 30 دقيقة، أو > 75 دقيقة."},
        {"property_optional": "Final Setting Time", "note": "لا يوجد حد إلزامي مباشر في المواصفة لمعظم الأنواع، لكن القيم النموذجية قد تكون حوالي 203 دقيقة أو 250 دقيقة أو > 420 دقيقة."},
        {"property": "Soundness (Le Chatelier expansion)", "unit": "mm", "value": "<= 10", "typical_values_note": "القيم النموذجية الفعلية غالبًا أقل بكثير: 1.0 ملم أو 0.0 - 1.3 ملم."},
        {"property": "Compressive Strength (2 days)", "unit": "MPa", "value": ">= 20.0", "typical_values_note": "القيم النموذجية الفعلية قد تكون أعلى: 23، 24، أو حتى 29-36 ميجا باسكال أو 28-35 ميجا باسكال."},
        {"property": "Compressive Strength (28 days, standard strength)", "unit": "MPa", "value_min": ">= 42.5", "value_max": "<= 62.5", "typical_values_note": "القيم النموذجية الفعلية غالبًا في منتصف هذا النطاق أو أعلاه: 50، 52.6، أو حتى 57-62 ميجا باسكال."}
      ],
      "optional_physical_properties": [
        {"property": "Fineness (Blaine Specific Surface Area)", "note": "لا يوجد حد إلزامي في EN 197-1 لمعظم الأنواع، لكنها مهمة لمعدل الإماهة وتطور القوة. القيم النموذجية لأسمنت CEM I 42.5R تتراوح عادةً بين 3200 سم²/جم إلى ما يزيد عن 4000 سم²/جم. أمثلة من الكتاب: 3400-3900 سم²/جم، 3275 سم²/جم، حد أدنى 3200 سم²/جم مع قيمة نموذجية 3800 سم²/جم، أو حد أدنى 2800 سم²/جم مع قيمة نموذجية 4062 سم²/جم، أو 3210 سم²/جم. النعومة العالية تساهم في تطور القوة المبكرة بشكل أسرع وزيادة حرارة الإماهة."},
        {"property": "Heat of Hydration", "note": "تكون عالية نسبيًا في أسمنت CEM I 42.5R بسبب محتواه العالي من الكلنكر، خاصة C₃S و C₃A، ودرجة نعومته العالية. لا تحدد المواصفة EN 197-1 حدودًا للحرارة إلا للأسمنت المصنف كـ \"LH\" أي منخفض الحرارة، وهو لا ينطبق عادة على النوع \"R\". قيمة نموذجية لحرارة إماهة CEM I 42.5R عند 41 ساعة: حوالي 260.1 جول/جرام، وهي ليست منخفضة. الحد الأقصى لأسمنت LH هو 270 جول/جرام بعد 7 أيام."}
      ],
      "mandatory_chemical_properties": [
        {"property": "Sulfur Trioxide (SO₃)", "unit": "% by mass", "value": "<= 4.0", "note": "بعض المصادر تشير إلى حدود أضيق لبعض المنتجات مثل ≤ 3.5%، أو قيم نموذجية مثل 2.71% أو 3.2 ± 0.2%."},
        {"property": "Chloride Content (Cl⁻)", "unit": "% by mass", "value": "<= 0.10", "typical_values_note": "القيم النموذجية الفعلية أقل بكثير: 0.0089% أو 0.02 – 0.03%."},
        {"property": "Magnesium Oxide (MgO)", "unit": "% by mass", "value": "<= 5.0", "typical_values_note": "القيم النموذجية الفعلية أقل: 1.42% أو 2.75%."},
        {"property": "Loss on Ignition (L.O.I)", "unit": "% by mass", "value": "<= 5.0", "typical_values_note": "القيم النموذجية: 3.13% لأسمنت عالي الكبريتات، أو 3.28%، أو 3.48%."},
        {"property": "Insoluble Residue (R.I)", "unit": "% by mass", "value": "<= 5.0", "note": "لأسمنت قد يحتوي على مكونات إضافية ثانوية. مواصفات أخرى مثل ASTM C150 قد تحدد ≤ 0.75% للنوع I النقي، أو BS 12 تحدد ≤ 1.5% للأسمنت بدون إضافات. القيم النموذجية في CEM I 42.5R منخفضة جدًا: 0.33% أو 0.15%."},
        {"property": "Tricalcium Aluminate (C₃A)", "note": "لا يوجد حد مباشر في EN 197-1 لـ CEM I 42.5R القياسي، غير المقاوم للكبريتات. محتواه النموذجي في الكلنكر البورتلندي العادي حوالي 7.92%. الأسمنت المقاوم للكبريتات SR له حدود أقل بكثير لـ C₃A."},
        {"property": "Hexavalent Chromium (Cr⁶⁺)", "value": "يجب ألا يتجاوز 2 جزء في المليون (0.0002%) عند إماهته، ويتحقق ذلك بإضافة مواد مختزلة."}
      ],
      "effects_of_limit_deviations": {
        "SO3": {
          "increase": "انخفاض القوة، تمدد زائد وتشقق، خطر تكوين الإترنجيت المتأخر DEF، خاصة مع تجاوز 3.5% وحرارة معالجة مرتفعة.",
          "decrease": "شك سريع أو وخزي Flash Set، انخفاض القوة النهائية."
        },
        "Cl_minus": {
          "increase": "تآكل حديد التسليح، تشقق وتمدد الخرسانة نتيجة تكوين أملاح الكلوروألومينات الكالسيوم المتمددة، انخفاض مقاومة الانضغاط."
        },
        "MgO": {
          "increase_as_periclase": "تمدد متأخر وغير سليم Unsoundness بعد أشهر أو سنوات، تشققات، انخفاض القوة الميكانيكية، زيادة المسامية. MgO \"الميت الحرق\" هو الأكثر ضررًا."
        },
        "LOI": {
          "increase": "إماهة مسبقة Prehydration وتكربن Carbonation، انخفاض القوة النهائية، تغير في خصائص الشك، انخفاض عام في جودة وأداء الأسمنت."
        },
        "IR": {
          "increase": "انخفاض كبير في قوة الانضغاط، ضعف في التماسك وعدم تصلب الخرسانة جيدًا، مؤشر على غش الأسمنت أو سوء جودة المواد الخام."
        }
      },
      "typical_applications": [
        "الإنشاءات الخرسانية العامة: هياكل خرسانية تقليدية، أعمال بناء عامة، أساسات، في حال عدم الحاجة لمقاومة كبريتات خاصة أو حرارة إماهة منخفضة جدًا.",
        "الخرسانة عالية المقاومة وعالية الأداء High-Strength and High-Performance Concrete: مناسب لإنتاج خرسانة ذات مقاومة عالية وأداء متميز للعناصر المعرضة لأحمال عالية أو ظروف تشغيل قاسية.",
        "الخرسانة مسبقة الصب Precast Concrete والخرسانة سابقة الإجهاد Prestressed Concrete: يوصى به بشدة لتصنيع العناصر مسبقة الصب مثل أنابيب، بلاطات، أعمدة، عوارض، ألواح واجهات، وفي الخرسانة سابقة الإجهاد، بسبب تطور القوة المبكرة السريع.",
        "الأعمال التي تتطلب مقاومة مبكرة عالية: فك القوالب بسرعة، تحميل الهيكل مبكرًا، إزالة الدعامات المؤقتة مبكرًا.",
        "الخرسانة في الأجواء الباردة Cold Weather Concreting: حرارة الإماهة العالية نسبيًا تساعد على تسريع التفاعلات وحماية الخرسانة من التجمد.",
        "المنشآت الشاهقة والجسور High-Rise Buildings and Bridges: حيث تتطلب خرسانة ذات قوة عالية وأداء موثوق.",
        "أرصفة الطرق والخرسانة الأرضية Road Pavements and Ground Concretes: قوة تحمل جيدة ومقاومة تآكل بدرجة معينة.",
        "إنتاج المونة واللصقات والمواد الكيميائية للبناء.",
        "تطبيقات القوالب المنزلقة Sliding Shuttering / Slip Molds: مناسب لإنشاء صوامع، أبراج تبريد، قلوب المباني الشاهقة، حيث سرعة تطور القوة تسمح برفع القالب بشكل مستمر."
      ],
      "benefits_and_features": [
        "قوة مبكرة عالية جدًا Rapid Hardening: الميزة الأساسية، تسرع الإنجاز وتقلل دورات الإنتاج.",
        "قوة نهائية عالية وموثوقة: مناسبة للتطبيقات الإنشائية المتطلبة.",
        "قابلية تشغيل جيدة: مع تصميم خلطة مناسب، وتوافق جيد مع المضافات.",
        "مناسب للطقس البارد: حرارة الإماهة تساعد في تسريع التصلب.",
        "كفاءة عالية في إنتاج الخرسانة مسبقة الصب.",
        "متانة جيدة في الظروف العادية وغير العدوانية.",
        "محتوى منخفض جدًا من الكلوريدات: ≤0.10%، يحمي حديد التسليح."
      ],
      "star_rating_evaluation": {
